Repository: andrewtracer/Tracer--First-Repo

Aligned spectrometer:  a4 and checked wavelength
March 27, 2011, 12pm
L011711 substrate we measured last time, now patterned.  Film cracked due to vacuum/photoresist.

h k l  tth    th     chi     phi
0 0 1  35.125 19.694 87.265 .001
1 0 0  35.125 17.563 -4.125 36.206

went to hhl zone,
adjusted slits

There is a shoulder in this film on the 111 reflection:  see fpx03006.bt9

mesha 30 sec/pt
1-26  ack!  one peak?  upside down?  (killed 26 early)

rotate phi by 180 degrees and set 24=0 there.
Turns out that setting a24 is not enough for virtual motors, so at 180, we will initialize a24=0
but even this would be too easy, so for a25=90, a24=0 (software), but a24=7.5 hardware, so we'll have to live with it...
ack!  Even this doesn't work, have to have a25=0 and reinitialize phi=0 (when it's really 180 there...)
Next, reset ub matrix
(note the shoulder in fpx03008)
001  35.125 14.806 91.874 0.001 (remember that we set 180=0 for a24)
100  35.125 17.563 2.269 36.278

meshb*
hscan001 
.5 .5 .5
l=.5, .492, .488
hscan002 (scan along 11 -1) Only see one peak.

meshc* .485 .485 -.5 try a couple of scans

-.5, -.488,-.502, .-492
--------------

Ack!  move phi=90, init to 0
try again
centering steps:
001  mv phi="0", mv chi=90, mv th to tth/2, scan
optimize th, chi, th again record
100 mv th=tth/2, mv chi=0, find phi (make sure it is to the "right", so we are consistent) and phi
optimize phi, chi, record
move to 111 in hhl zone
opimize th, chi, phi, th, set3=angle from buf 1
mesh scan


    tth th chi phi
001 35.125 14.871 87.329 .001
100 35.125 17.563 -1.537 36.272

aligned on .5 .5 .5
meshd* .5, .502, .496,.504,.508
hscan*003 .492 .492 .5 scan along 1 1 -1  => 1 peak
hsca*004 .492 .492 .5 scan along 1 1 0=> 1 peak
hs*005 .492 .492 .5 scan along 0 0 1 two peaks?
hs*006 .492 .492 .5 scan along 1 1 1--> one peak

-------

Last chance, 
we've tried normal, 180 degrees (and hh-l), 90 degree
Now, try 270 and then we're done. (set phi=0 at 270)
found 001 and 100
      tth    th    chi    phi   
001 35.125 19.155 92.101 0.002
100 35.125 17.563 -0.274 36.247
aligned on 111 peak in hhl zone
 
meshe*
hscan007 .496 .496 .502 scan along 1 1 -1 one peak
hs*008 .496 .496 .502 scan along 1 1 0 one peak
hs*009 .496 .496 .502 scan along 1 1 1 one peak

----

Give up in abject failure
-----

Next film:
L011111 from 11th January 2011

started with a configuration

see fpx03028 for 001 reflection mosaic

    tth th chi phi
001 35.125 14.780 84.319 0.001
100 35.125 17.563 -5.891 3.491

check fpx03030 on 111 reflection:  mosaic or statistics?

meshf*1-25  (ignore later ones)
hscan010 a brief attempt to find more than one peak...fail.....

we go to the hkk zone.set a3 to hardware value.go back 100 peak.
optimize chi,phi,th for 100 peak
      tth    th    chi    phi   
100 35.125 17.563 -6.027 3.749
001 35.125 19.155 92.101 0.002

found 111 peak in the hkk zone
      tth    th      chi    phi   
111 63.020 -11.214 46.639  98.263

ignore these, went back to original matrix,
went to hkk zone, optimized 111 reflection (rather off in a3 --by 7 degrees....strange...)

meshg*
1-19 bad (19 terminated early)

hkl tth th chi phi
111 63.016 16.652 42.804 91.644

so, ignore meshg as well... checked and found that a3 was set wrong
meshh* ignore, somehow orient1 and orient2 were swapped
meshi* one peak
hscan011 looks like 1 peak

----
rotate phi 90 =>0 and try again

001 35.125 11.751 91.658 .001
100 35.125 17.563 1.347 3.134

meshj* it's a blob
hscan012 looks like one peak, but off center
hscan013 .493 .493 .485 almost double the counting time, one peak and shoulder?
remember this zone...
chi=49.524, phi=91.485 (after the original phi rotation by 90)

% pa
 Soft: A01=  20.589  A02=  41.177  A03=  52.289  A04=  30.380  A05=  20.590
 Hard: A01=  20.707  A02=  41.177  A03= -15.803  A04=  30.438  A05=  20.831
 Soft: A06=  41.179  A07=  87.358  A08=  49.524  A09=   0.000  A10=   0.000
 Hard: A06=  41.393  A07=  87.358  A08=  49.524  A09=   0.000  A10=   0.000
 Soft: A11=   0.000  A12=   0.000  A13=   0.000  A14=  30.000  A15=  30.000
 Hard: A11=   0.000  A12=   0.000  A13=   0.000  A14=  30.000  A15=  29.999
 Soft: A24=  91.485  A25=  49.524
 Hard: A24=  91.485  A25=  49.524


% dq 1,1,1
 Parameters used:   3.9091 3.9091 3.9091     011    100
                    90.000 90.000 90.000
 Driving to Q = ( 1.0000, 1.0000, 1.0000)    A3=  66.772  A4=  63.016
pa
% pa
 Soft: A01=  20.589  A02=  41.177  A03=  66.772  A04=  63.016  A05=  20.590
 Hard: A01=  20.707  A02=  41.177  A03=  -1.320  A04=  63.074  A05=  20.831
 Soft: A06=  41.179  A07=  87.358  A08=  49.524  A09=   0.000  A10=   0.000
 Hard: A06=  41.393  A07=  87.358  A08=  49.524  A09=   0.000  A10=   0.000
 Soft: A11=   0.000  A12=   0.000  A13=   0.000  A14=  30.000  A15=  30.000
 Hard: A11=   0.000  A12=   0.000  A13=   0.000  A14=  30.000  A15=  29.999
 Soft: A24=  91.485  A25=  49.524
 Hard: A24=  91.485  A25=  49.524

(Again, remember that we've rotated phi by 90 degrees)


-----

File: CLUSTERING/FILES/Mar27_2011/Mar272011_02.LOG
11:22:56: D4=0
11:32:35: MD7
 Axis  7 has been disabled
11:32:41: ME7\
  Unrecognized command: ME7\
11:32:44: ME7
 Axis  7 has been enabled
11:32:46: D7=0
11:33:08: MD7
 Axis  7 has been disabled
11:33:09: MD8
 Axis  8 has been disabled
11:33:12: MD9
 Axis  9 has been disabled
11:33:13: MD10
 Axis 10 has been disabled
11:53:50: D3I3
11:54:19: D3I-9
11:54:57: INIT3
  Unrecognized command: INIT3
11:55:01: INIT3=0
11:55:02: SET3=0
11:55:03: PA3
 Soft: A03=   0.000
 Hard: A03=   0.000
11:55:04: PA4
 Soft: A04=  -0.001
 Hard: A04=   0.058
11:55:05: PA5
 Soft: A05=  90.000
 Hard: A05=  90.242
11:55:10: DEA=14.7
  14.700 meV,     dA=  3.3540 ===> 2-theta  ANA=  41.179
  ===> theta  ANA=  20.590
12:03:50: ME7
 Axis  7 has been enabled
12:03:52: ME8
 Axis  8 has been enabled
12:04:55: PA24
 Soft: A24=   0.000
 Hard: A24=   0.000
12:04:56: PA25
 Soft: A25=   0.000
 Hard: A25=   0.000
12:05:00: D25I-1
12:05:30: D25I2
12:06:05: D25I.2
12:06:32: D25I-.4
12:06:52: D25I-.1
12:09:19: PA25
 Soft: A25=   0.700
 Hard: A25=   0.700
12:09:22: INIT7=0
12:09:27: SET7=0
12:09:31: INIT8=0
12:09:32: SET8=0
12:09:33: PA7
 Soft: A07=   0.000
 Hard: A07=   0.000
12:09:34: PA8
 Soft: A08=   0.000
 Hard: A08=   0.000
12:09:36: D25=90
12:11:18: D4=35.125764
12:12:17: D3=20
12:12:31:   Request aborted by Contrl_A
12:12:34: D3I-1
12:12:38: FP3,3,.1,-1
 File created: fpx03001.bt9
 Find_peak:  Mar 27 2011 12:12
 Angle no =  3,  Range = [  17.500 ...  20.500 ],  Step =   0.100, Mon =      -1
 Peak found at   19.700  with an intensity of        686
  Fit Results:   BG =      0.301
             Height =    708.058
                Pos =     19.6954
              Width =      0.1698
 Driving to fitted peak position!
12:14:10: FP3,2,.05,-1
 File created: fpx03002.bt9
 Find_peak:  Mar 27 2011 12:14
 Angle no =  3,  Range = [  18.695 ...  20.695 ],  Step =   0.050, Mon =      -1
 Peak found at   19.695  with an intensity of        667
  Fit Results:   BG =      0.527
             Height =    728.939
                Pos =     19.7001
              Width =      0.1588
 Driving to fitted peak position!
12:16:06: FP25,8,.5,-1
 File created: fpx25001.bt9
 Find_peak:  Mar 27 2011 12:16
 Angle no = 25,  Range = [  86.000 ...  94.000 ],  Step =   0.500, Mon =      -1
 Peak found at   87.000  with an intensity of       1555
  Fit Results:   BG =     -5.839
             Height =   1619.644
                Pos =     87.2652
              Width =      3.8274
 Driving to fitted peak position!
12:17:27: FP3,2,.05,-1
 File created: fpx03003.bt9
 Find_peak:  Mar 27 2011 12:17
 Angle no =  3,  Range = [  18.700 ...  20.700 ],  Step =   0.050, Mon =      -1
 Peak found at   19.700  with an intensity of       1631
  Fit Results:   BG =      0.707
             Height =   1728.972
                Pos =     19.6943
              Width =      0.1546
 Driving to fitted peak position!
12:19:16: PA3
 Soft: A03=  19.694
 Hard: A03=  19.694
12:19:44: PA25
 Soft: A25=  87.265
 Hard: A25=  87.265
12:19:46: PA24
 Soft: A24=   0.001
 Hard: A24=   0.001
12:19:47: PA4
 Soft: A04=  35.125
 Hard: A04=  35.184
12:19:48: PA3
 Soft: A03=  19.694
 Hard: A03=  19.694
12:23:20: D25=0
12:24:58: D3=17.563
12:25:31: PA24
 Soft: A24=   0.001
 Hard: A24=   0.001
12:25:39: D24I-30
12:26:20: D24I100
12:28:50: PA24
 Soft: A24=  70.001
 Hard: A24=  70.001
12:29:03: D25=3
12:29:10: D24I-100
12:30:59: D25=-3
12:31:12: D24I100
12:32:19:   Request aborted by Contrl_A
12:32:27: FP24,3,.1,-1
 File created: fpx24001.bt9
 Find_peak:  Mar 27 2011 12:32
 Angle no = 24,  Range = [  34.965 ...  37.965 ],  Step =   0.100, Mon =      -1
 Peak found at   36.165  with an intensity of        779
  Fit Results:   BG =      1.040
             Height =    783.745
                Pos =     36.1871
              Width =      0.2420
 Driving to fitted peak position!
12:34:29: FP25,8,.5,-1
 File created: fpx25002.bt9
 Find_peak:  Mar 27 2011 12:34
 Angle no = 25,  Range = [  -7.000 ...   1.000 ],  Step =   0.500, Mon =      -1
 Peak found at   -3.500  with an intensity of        897
  Fit Results:   BG =    -19.032
             Height =    976.245
                Pos =     -4.1248
              Width =      3.9978
 Driving to fitted peak position!
12:36:33: FP24,3,.05,-1
 File created: fpx24002.bt9
 Find_peak:  Mar 27 2011 12:36
 Angle no = 24,  Range = [  34.686 ...  37.686 ],  Step =   0.050, Mon =      -1
 Peak found at   36.236  with an intensity of        926
  Fit Results:   BG =      1.311
             Height =    859.705
                Pos =     36.2059
              Width =      0.2298
 Driving to fitted peak position!
12:38:38: PA25
 Soft: A25=  -4.125
 Hard: A25=  -4.125
12:38:39: PA24
 Soft: A24=  36.206
 Hard: A24=  36.206
12:38:39: PA4
 Soft: A04=  35.125
 Hard: A04=  35.184
12:38:40: PA3
 Soft: A03=  17.563
 Hard: A03=  17.563
12:40:55: D4=63.0204; D3=88.7719; D25=87.629; D24=-8.8; MRAT
 Measuring for  5 seconds.  Please wait !
    8251 counts in     5   second===> RATE =     1650 cps  or   99012 cpm.
12:45:29: FP3,2,.1,-1
 File created: fpx03004.bt9
 Find_peak:  Mar 27 2011 12:45
 Angle no =  3,  Range = [  87.772 ...  89.772 ],  Step =   0.100, Mon =      -1
 Peak found at   88.572  with an intensity of         80
  Fit Results:   BG =      0.109
             Height =     83.856
                Pos =     88.6324
              Width =      0.2720
 Driving to fitted peak position!
12:46:19: FP25,8,.5,-1
 File created: fpx25003.bt9
 Find_peak:  Mar 27 2011 12:46
 Angle no = 25,  Range = [  83.629 ...  91.629 ],  Step =   0.500, Mon =      -1
 Peak found at   88.129  with an intensity of        103
  Fit Results:   BG =    -61.979
             Height =    144.044
                Pos =     87.6687
              Width =      7.5776
 Driving to fitted peak position!
12:48:06: FP24,2,.05,-5
 File created: fpx24003.bt9
 Find_peak:  Mar 27 2011 12:48
 Angle no = 24,  Range = [  -9.799 ...  -7.799 ],  Step =   0.050, Mon =      -5
 Peak found at   -9.349  with an intensity of        501
  Fit Results:   BG =    266.076
             Height =    202.060
                Pos =     -9.1295
              Width =      1.5148
 Driving to fitted peak position!
12:51:22: FP3,2,.05,-5
 File created: fpx03005.bt9
 Find_peak:  Mar 27 2011 12:51
 Angle no =  3,  Range = [  87.632 ...  89.632 ],  Step =   0.050, Mon =      -5
 Peak found at   88.632  with an intensity of        499
  Fit Results:   BG =      0.887
             Height =    388.328
                Pos =     88.6752
              Width =      0.2883
 Driving to fitted peak position!
12:55:26: FP3,1.5,.05,-5
 File created: fpx03006.bt9
 Find_peak:  Mar 27 2011 12:55
 Angle no =  3,  Range = [  87.925 ...  89.425 ],  Step =   0.050, Mon =      -5
 Peak found at   88.625  with an intensity of        515
  Fit Results:   BG =      0.505
             Height =    369.544
                Pos =     88.6779
              Width =      0.2914
 Driving to fitted peak position!
12:58:50: D3=88.625
12:58:54: PU
 U01=  50.000  U02=  56.000  U03= 150.000  U04= 125.000  U05= 120.000
 U06= 120.000  U07= 180.000  U08= 180.000  U09=  10.000  U10=   4.000
 U11=   5.000  U12=   0.000  U13=   4.000  U14=  75.000  U15=  70.000
 U24= 180.000  U25= 180.000
12:58:57: PL
 L01=   5.000  L02=  20.000  L03=-150.000  L04=  -5.000  L05= -21.000
 L06=  -3.000  L07=-180.000  L08=-180.000  L09= -26.000  L10= -20.000
 L11=   0.000  L12=   0.000  L13=  -4.000  L14=   0.000  L15=   0.000
 L24=-180.000  L25=-180.000
12:59:08: DRQ1
 QBuffer  1:  lsplit 40-PG-10-S-PG-80 two axis mode
 Above angles did not exceed limits.
12:59:10: PA3
 Soft: A03=  88.625
 Hard: A03=  88.625
12:59:12: SET3=66.772
12:59:13: PA3
 Soft: A03=  66.772
 Hard: A03=  88.625
12:59:23: D14=19
12:59:33: FP14,38,2,-5
 File created: fpx14001.bt9
 Find_peak:  Mar 27 2011 12:59
 Angle no = 14,  Range = [   1.000 ...  39.000 ],  Step =   2.000, Mon =      -5
  **** ABORT during Find_Peak ****
13:01:24:   Request aborted by Contrl_A
13:01:29: D14=25
13:01:33: D15=19
13:01:36: FP15,38,2,-5
 File created: fpx15001.bt9
 Find_peak:  Mar 27 2011 13:01
 Angle no = 15,  Range = [   1.000 ...  39.000 ],  Step =   2.000, Mon =      -5
  **** ABORT during Find_Peak ****
13:03:24:   Request aborted by Contrl_A
13:03:34: D15=25
13:05:53: RQ/NF 1
 QBuffer  1:  lsplit 40-PG-10-S-PG-80 two axis mode
 E-center =  0.0000  E-step =  0.0000     Analyzer fixed at  14.700 meV
 Q-center = ( 0.500, 0.500, 0.500)      Q-step = (0.0000,0.0000,0.0000)
 Temp  = .00000  Inc-T= .00000  T-Err= 10.   T-wait=   0 min  HField=     0.0000
 Monitor=       1  Prefac=   1  Type= TIME  #pts =   1
 Fixed motors:   A1=  20.589  A2=  41.177  A5=  20.590  A6=  41.179
  WARNING: NO DATA FILE IS BEING MADE!!
 **** WARNING ****  Monitor rate < 5!!  Check if beam tube is open!
13:09:53: MRAT/S
 Measuring for  5 seconds.  Please wait !
    8207 counts in     5   second===> RATE =     1641 cps  or   98484 cpm.
13:10:21: HOWLONG Q20
13:10:21: Q 20:      11 Mins.  Total=   0.2 Hrs.    T-    Motor Fixd
13:10:27: HOWLONG /F REALMESH6.COM
13:10:27: REALMESH6.COM         Minutes:  Minimum    Maximum
13:10:27: RQ20                               11.0              T-    Motor Fixd
13:10:27: RQ20                               11.0              T-    Motor Fixd
13:10:27: RQ20                               11.0              T-    Motor Fixd
13:10:27: RQ20                               11.0              T-    Motor Fixd
13:10:27: RQ20                               11.0              T-    Motor Fixd
13:10:27: RQ20                               11.0              T-    Motor Fixd
13:10:27: RQ20                               11.0              T-    Motor Fixd
13:10:27: RQ20                               11.0              T-    Motor Fixd
13:10:27: RQ20                               11.0              T-    Motor Fixd
13:10:27: RQ20                               11.0              T-    Motor Fixd
13:10:27: RQ20                               11.0              T-    Motor Fixd
13:10:27: RQ20                               11.0              T-    Motor Fixd
13:10:27: RQ20                               11.0              T-    Motor Fixd
13:10:27: RQ20                               11.0              T-    Motor Fixd
13:10:27: RQ20                               11.0              T-    Motor Fixd
13:10:27: RQ20                               11.0              T-    Motor Fixd
13:10:27: RQ20                               11.0              T-    Motor Fixd
13:10:27: RQ20                               11.0              T-    Motor Fixd
13:10:27: RQ20                               11.0              T-    Motor Fixd
13:10:27: RQ20                               11.0              T-    Motor Fixd
13:10:27: Total Execution Time in Hours:      3.7
13:10:34: RSF REALMESH6.COM
13:10:34: RSF: BUFOPQ20LC=.4800
13:10:34: RSF: RQ20
13:10:34: /home/NCNRWIN/bt9/ylem/BiFeO3film/Mar27_2011/mesha001.bt9  Mar 27 2011 13:10
 QBuffer 20:  mesha 40-PG-10-S-40 -PG-200  triple  axis L011711
 E-center =  0.0000  E-step =  0.0000     Analyzer fixed at  14.700 meV
 Q-center = ( 0.485, 0.485, 0.480)      Q-step = (0.0020,0.0020,0.0000)
 Temp  = .00000  Inc-T= .00000  T-Err= 10.   T-wait=   0 min  HField=     0.0000
 Monitor=   50000  Prefac=   1  Type= NEUT  #pts =  21    Datafile: mesha001.bt9
 Fixed motors:   A1=  20.589  A2=  41.177  A5=  20.590  A6=  41.179
13:22:46: RSF: BUFOPQ20LC=.4820
13:22:46: RSF: RQ20
13:22:46: /home/NCNRWIN/bt9/ylem/BiFeO3film/Mar27_2011/mesha002.bt9  Mar 27 2011 13:22
 QBuffer 20:  mesha 40-PG-10-S-40 -PG-200  triple  axis L011711
 E-center =  0.0000  E-step =  0.0000     Analyzer fixed at  14.700 meV
 Q-center = ( 0.485, 0.485, 0.482)      Q-step = (0.0020,0.0020,0.0000)
 Temp  = .00000  Inc-T= .00000  T-Err= 10.   T-wait=   0 min  HField=     0.0000
 Monitor=   50000  Prefac=   1  Type= NEUT  #pts =  21    Datafile: mesha002.bt9
 Fixed motors:   A1=  20.589  A2=  41.177  A5=  20.590  A6=  41.179
13:34:59: RSF: BUFOPQ20LC=.4840
13:34:59: RSF: RQ20
13:34:59: /home/NCNRWIN/bt9/ylem/BiFeO3film/Mar27_2011/mesha003.bt9  Mar 27 2011 13:34
 QBuffer 20:  mesha 40-PG-10-S-40 -PG-200  triple  axis L011711
 E-center =  0.0000  E-step =  0.0000     Analyzer fixed at  14.700 meV
 Q-center = ( 0.485, 0.485, 0.484)      Q-step = (0.0020,0.0020,0.0000)
 Temp  = .00000  Inc-T= .00000  T-Err= 10.   T-wait=   0 min  HField=     0.0000
 Monitor=   50000  Prefac=   1  Type= NEUT  #pts =  21    Datafile: mesha003.bt9
 Fixed motors:   A1=  20.589  A2=  41.177  A5=  20.590  A6=  41.179
13:47:10: RSF: BUFOPQ20LC=.4860
13:47:10: RSF: RQ20
13:47:10: /home/NCNRWIN/bt9/ylem/BiFeO3film/Mar27_2011/mesha004.bt9  Mar 27 2011 13:47
 QBuffer 20:  mesha 40-PG-10-S-40 -PG-200  triple  axis L011711
 E-center =  0.0000  E-step =  0.0000     Analyzer fixed at  14.700 meV
 Q-center = ( 0.485, 0.485, 0.486)      Q-step = (0.0020,0.0020,0.0000)
 Temp  = .00000  Inc-T= .00000  T-Err= 10.   T-wait=   0 min  HField=     0.0000
 Monitor=   50000  Prefac=   1  Type= NEUT  #pts =  21    Datafile: mesha004.bt9
 Fixed motors:   A1=  20.589  A2=  41.177  A5=  20.590  A6=  41.179
13:59:20: RSF: BUFOPQ20LC=.4880
13:59:20: RSF: RQ20
13:59:20: /home/NCNRWIN/bt9/ylem/BiFeO3film/Mar27_2011/mesha005.bt9  Mar 27 2011 13:59
 QBuffer 20:  mesha 40-PG-10-S-40 -PG-200  triple  axis L011711
 E-center =  0.0000  E-step =  0.0000     Analyzer fixed at  14.700 meV
 Q-center = ( 0.485, 0.485, 0.488)      Q-step = (0.0020,0.0020,0.0000)
 Temp  = .00000  Inc-T= .00000  T-Err= 10.   T-wait=   0 min  HField=     0.0000
 Monitor=   50000  Prefac=   1  Type= NEUT  #pts =  21    Datafile: mesha005.bt9
 Fixed motors:   A1=  20.589  A2=  41.177  A5=  20.590  A6=  41.179
14:11:35: RSF: BUFOPQ20LC=.4900
14:11:35: RSF: RQ20
14:11:35: /home/NCNRWIN/bt9/ylem/BiFeO3film/Mar27_2011/mesha006.bt9  Mar 27 2011 14:11
 QBuffer 20:  mesha 40-PG-10-S-40 -PG-200  triple  axis L011711
 E-center =  0.0000  E-step =  0.0000     Analyzer fixed at  14.700 meV
 Q-center = ( 0.485, 0.485, 0.490)      Q-step = (0.0020,0.0020,0.0000)
 Temp  = .00000  Inc-T= .00000  T-Err= 10.   T-wait=   0 min  HField=     0.0000
 Monitor=   50000  Prefac=   1  Type= NEUT  #pts =  21    Datafile: mesha006.bt9
 Fixed motors:   A1=  20.589  A2=  41.177  A5=  20.590  A6=  41.179
14:23:49: RSF: BUFOPQ20LC=.4920
14:23:49: RSF: RQ20
14:23:49: /home/NCNRWIN/bt9/ylem/BiFeO3film/Mar27_2011/mesha007.bt9  Mar 27 2011 14:23
 QBuffer 20:  mesha 40-PG-10-S-40 -PG-200  triple  axis L011711
 E-center =  0.0000  E-step =  0.0000     Analyzer fixed at  14.700 meV
 Q-center = ( 0.485, 0.485, 0.492)      Q-step = (0.0020,0.0020,0.0000)
 Temp  = .00000  Inc-T= .00000  T-Err= 10.   T-wait=   0 min  HField=     0.0000
 Monitor=   50000  Prefac=   1  Type= NEUT  #pts =  21    Datafile: mesha007.bt9
 Fixed motors:   A1=  20.589  A2=  41.177  A5=  20.590  A6=  41.179
14:36:04: RSF: BUFOPQ20LC=.4940
14:36:04: RSF: RQ20
14:36:04: /home/NCNRWIN/bt9/ylem/BiFeO3film/Mar27_2011/mesha008.bt9  Mar 27 2011 14:36
 QBuffer 20:  mesha 40-PG-10-S-40 -PG-200  triple  axis L011711
 E-center =  0.0000  E-step =  0.0000     Analyzer fixed at  14.700 meV
 Q-center = ( 0.485, 0.485, 0.494)      Q-step = (0.0020,0.0020,0.0000)
 Temp  = .00000  Inc-T= .00000  T-Err= 10.   T-wait=   0 min  HField=     0.0000
 Monitor=   50000  Prefac=   1  Type= NEUT  #pts =  21    Datafile: mesha008.bt9
 Fixed motors:   A1=  20.589  A2=  41.177  A5=  20.590  A6=  41.179
14:48:16: RSF: BUFOPQ20LC=.4960
14:48:16: RSF: RQ20
14:48:16: /home/NCNRWIN/bt9/ylem/BiFeO3film/Mar27_2011/mesha009.bt9  Mar 27 2011 14:48
 QBuffer 20:  mesha 40-PG-10-S-40 -PG-200  triple  axis L011711
 E-center =  0.0000  E-step =  0.0000     Analyzer fixed at  14.700 meV
 Q-center = ( 0.485, 0.485, 0.496)      Q-step = (0.0020,0.0020,0.0000)
 Temp  = .00000  Inc-T= .00000  T-Err= 10.   T-wait=   0 min  HField=     0.0000
 Monitor=   50000  Prefac=   1  Type= NEUT  #pts =  21    Datafile: mesha009.bt9
 Fixed motors:   A1=  20.589  A2=  41.177  A5=  20.590  A6=  41.179
15:00:29: RSF: BUFOPQ20LC=.4980
15:00:29: RSF: RQ20
15:00:29: /home/NCNRWIN/bt9/ylem/BiFeO3film/Mar27_2011/mesha010.bt9  Mar 27 2011 15:00
 QBuffer 20:  mesha 40-PG-10-S-40 -PG-200  triple  axis L011711
 E-center =  0.0000  E-step =  0.0000     Analyzer fixed at  14.700 meV
 Q-center = ( 0.485, 0.485, 0.498)      Q-step = (0.0020,0.0020,0.0000)
 Temp  = .00000  Inc-T= .00000  T-Err= 10.   T-wait=   0 min  HField=     0.0000
 Monitor=   50000  Prefac=   1  Type= NEUT  #pts =  21    Datafile: mesha010.bt9
 Fixed motors:   A1=  20.589  A2=  41.177  A5=  20.590  A6=  41.179
15:12:41: RSF: BUFOPQ20LC=.5000
15:12:41: RSF: RQ20
15:12:41: /home/NCNRWIN/bt9/ylem/BiFeO3film/Mar27_2011/mesha011.bt9  Mar 27 2011 15:12
 QBuffer 20:  mesha 40-PG-10-S-40 -PG-200  triple  axis L011711
 E-center =  0.0000  E-step =  0.0000     Analyzer fixed at  14.700 meV
 Q-center = ( 0.485, 0.485, 0.500)      Q-step = (0.0020,0.0020,0.0000)
 Temp  = .00000  Inc-T= .00000  T-Err= 10.   T-wait=   0 min  HField=     0.0000
 Monitor=   50000  Prefac=   1  Type= NEUT  #pts =  21    Datafile: mesha011.bt9
 Fixed motors:   A1=  20.589  A2=  41.177  A5=  20.590  A6=  41.179
15:24:54: RSF: BUFOPQ20LC=.5020
15:24:54: RSF: RQ20
15:24:54: /home/NCNRWIN/bt9/ylem/BiFeO3film/Mar27_2011/mesha012.bt9  Mar 27 2011 15:24
 QBuffer 20:  mesha 40-PG-10-S-40 -PG-200  triple  axis L011711
 E-center =  0.0000  E-step =  0.0000     Analyzer fixed at  14.700 meV
 Q-center = ( 0.485, 0.485, 0.502)      Q-step = (0.0020,0.0020,0.0000)
 Temp  = .00000  Inc-T= .00000  T-Err= 10.   T-wait=   0 min  HField=     0.0000
 Monitor=   50000  Prefac=   1  Type= NEUT  #pts =  21    Datafile: mesha012.bt9
 Fixed motors:   A1=  20.589  A2=  41.177  A5=  20.590  A6=  41.179
15:37:07: RSF: BUFOPQ20LC=.5040
15:37:07: RSF: RQ20
15:37:07: /home/NCNRWIN/bt9/ylem/BiFeO3film/Mar27_2011/mesha013.bt9  Mar 27 2011 15:37
 QBuffer 20:  mesha 40-PG-10-S-40 -PG-200  triple  axis L011711
 E-center =  0.0000  E-step =  0.0000     Analyzer fixed at  14.700 meV
 Q-center = ( 0.485, 0.485, 0.504)      Q-step = (0.0020,0.0020,0.0000)
 Temp  = .00000  Inc-T= .00000  T-Err= 10.   T-wait=   0 min  HField=     0.0000
 Monitor=   50000  Prefac=   1  Type= NEUT  #pts =  21    Datafile: mesha013.bt9
 Fixed motors:   A1=  20.589  A2=  41.177  A5=  20.590  A6=  41.179
15:49:19: RSF: BUFOPQ20LC=.5060
15:49:19: RSF: RQ20
15:49:19: /home/NCNRWIN/bt9/ylem/BiFeO3film/Mar27_2011/mesha014.bt9  Mar 27 2011 15:49
 QBuffer 20:  mesha 40-PG-10-S-40 -PG-200  triple  axis L011711
 E-center =  0.0000  E-step =  0.0000     Analyzer fixed at  14.700 meV
 Q-center = ( 0.485, 0.485, 0.506)      Q-step = (0.0020,0.0020,0.0000)
 Temp  = .00000  Inc-T= .00000  T-Err= 10.   T-wait=   0 min  HField=     0.0000
 Monitor=   50000  Prefac=   1  Type= NEUT  #pts =  21    Datafile: mesha014.bt9
 Fixed motors:   A1=  20.589  A2=  41.177  A5=  20.590  A6=  41.179
16:01:29: RSF: BUFOPQ20LC=.5080
16:01:29: RSF: RQ20
16:01:29: /home/NCNRWIN/bt9/ylem/BiFeO3film/Mar27_2011/mesha015.bt9  Mar 27 2011 16:01
 QBuffer 20:  mesha 40-PG-10-S-40 -PG-200  triple  axis L011711
 E-center =  0.0000  E-step =  0.0000     Analyzer fixed at  14.700 meV
 Q-center = ( 0.485, 0.485, 0.508)      Q-step = (0.0020,0.0020,0.0000)
 Temp  = .00000  Inc-T= .00000  T-Err= 10.   T-wait=   0 min  HField=     0.0000
 Monitor=   50000  Prefac=   1  Type= NEUT  #pts =  21    Datafile: mesha015.bt9
 Fixed motors:   A1=  20.589  A2=  41.177  A5=  20.590  A6=  41.179
16:13:41: RSF: BUFOPQ20LC=.5100
16:13:41: RSF: RQ20
16:13:41: /home/NCNRWIN/bt9/ylem/BiFeO3film/Mar27_2011/mesha016.bt9  Mar 27 2011 16:13
 QBuffer 20:  mesha 40-PG-10-S-40 -PG-200  triple  axis L011711
 E-center =  0.0000  E-step =  0.0000     Analyzer fixed at  14.700 meV
 Q-center = ( 0.485, 0.485, 0.510)      Q-step = (0.0020,0.0020,0.0000)
 Temp  = .00000  Inc-T= .00000  T-Err= 10.   T-wait=   0 min  HField=     0.0000
 Monitor=   50000  Prefac=   1  Type= NEUT  #pts =  21    Datafile: mesha016.bt9
 Fixed motors:   A1=  20.589  A2=  41.177  A5=  20.590  A6=  41.179
16:25:55: RSF: BUFOPQ20LC=.5120
16:25:55: RSF: RQ20
16:25:55: /home/NCNRWIN/bt9/ylem/BiFeO3film/Mar27_2011/mesha017.bt9  Mar 27 2011 16:25
 QBuffer 20:  mesha 40-PG-10-S-40 -PG-200  triple  axis L011711
 E-center =  0.0000  E-step =  0.0000     Analyzer fixed at  14.700 meV
 Q-center = ( 0.485, 0.485, 0.512)      Q-step = (0.0020,0.0020,0.0000)
 Temp  = .00000  Inc-T= .00000  T-Err= 10.   T-wait=   0 min  HField=     0.0000
 Monitor=   50000  Prefac=   1  Type= NEUT  #pts =  21    Datafile: mesha017.bt9
 Fixed motors:   A1=  20.589  A2=  41.177  A5=  20.590  A6=  41.179
16:38:06: RSF: BUFOPQ20LC=.4700
16:38:06: RSF: RQ20
16:38:06: /home/NCNRWIN/bt9/ylem/BiFeO3film/Mar27_2011/mesha018.bt9  Mar 27 2011 16:38
 QBuffer 20:  mesha 40-PG-10-S-40 -PG-200  triple  axis L011711
 E-center =  0.0000  E-step =  0.0000     Analyzer fixed at  14.700 meV
 Q-center = ( 0.500, 0.500, 0.470)      Q-step = (0.0020,0.0020,0.0000)
 Temp  = .00000  Inc-T= .00000  T-Err= 10.   T-wait=   0 min  HField=     0.0000
 Monitor=   50000  Prefac=   1  Type= NEUT  #pts =  21    Datafile: mesha018.bt9
 Fixed motors:   A1=  20.589  A2=  41.177  A5=  20.590  A6=  41.179
16:50:20: RSF: BUFOPQ20LC=.4720
16:50:20: RSF: RQ20
16:50:20: /home/NCNRWIN/bt9/ylem/BiFeO3film/Mar27_2011/mesha019.bt9  Mar 27 2011 16:50
 QBuffer 20:  mesha 40-PG-10-S-40 -PG-200  triple  axis L011711
 E-center =  0.0000  E-step =  0.0000     Analyzer fixed at  14.700 meV
 Q-center = ( 0.500, 0.500, 0.472)      Q-step = (0.0020,0.0020,0.0000)
 Temp  = .00000  Inc-T= .00000  T-Err= 10.   T-wait=   0 min  HField=     0.0000
 Monitor=   50000  Prefac=   1  Type= NEUT  #pts =  21    Datafile: mesha019.bt9
 Fixed motors:   A1=  20.589  A2=  41.177  A5=  20.590  A6=  41.179
17:02:32: RSF: BUFOPQ20LC=.4740
17:02:32: RSF: RQ20
17:02:32: /home/NCNRWIN/bt9/ylem/BiFeO3film/Mar27_2011/mesha020.bt9  Mar 27 2011 17:02
 QBuffer 20:  mesha 40-PG-10-S-40 -PG-200  triple  axis L011711
 E-center =  0.0000  E-step =  0.0000     Analyzer fixed at  14.700 meV
 Q-center = ( 0.500, 0.500, 0.474)      Q-step = (0.0020,0.0020,0.0000)
 Temp  = .00000  Inc-T= .00000  T-Err= 10.   T-wait=   0 min  HField=     0.0000
 Monitor=   50000  Prefac=   1  Type= NEUT  #pts =  21    Datafile: mesha020.bt9
 Fixed motors:   A1=  20.589  A2=  41.177  A5=  20.590  A6=  41.179
17:14:45: RSF: BUFOPQ20LC=.4880
17:14:45: RSF: RQ20
17:14:45: /home/NCNRWIN/bt9/ylem/BiFeO3film/Mar27_2011/mesha021.bt9  Mar 27 2011 17:14
 QBuffer 20:  mesha 40-PG-10-S-40 -PG-200  triple  axis L011711
 E-center =  0.0000  E-step =  0.0000     Analyzer fixed at  14.700 meV
 Q-center = ( 0.500, 0.500, 0.488)      Q-step = (0.0020,0.0020,0.0000)
 Temp  = .00000  Inc-T= .00000  T-Err= 10.   T-wait=   0 min  HField=     0.0000
 Monitor=   50000  Prefac=   1  Type= NEUT  #pts =  21    Datafile: mesha021.bt9
 Fixed motors:   A1=  20.589  A2=  41.177  A5=  20.590  A6=  41.179
17:26:56: RSF: BUFOPQ20LC=.4860
17:26:56: RSF: RQ20
17:26:56: /home/NCNRWIN/bt9/ylem/BiFeO3film/Mar27_2011/mesha022.bt9  Mar 27 2011 17:26
 QBuffer 20:  mesha 40-PG-10-S-40 -PG-200  triple  axis L011711
 E-center =  0.0000  E-step =  0.0000     Analyzer fixed at  14.700 meV
 Q-center = ( 0.500, 0.500, 0.486)      Q-step = (0.0020,0.0020,0.0000)
 Temp  = .00000  Inc-T= .00000  T-Err= 10.   T-wait=   0 min  HField=     0.0000
 Monitor=   50000  Prefac=   1  Type= NEUT  #pts =  21    Datafile: mesha022.bt9
 Fixed motors:   A1=  20.589  A2=  41.177  A5=  20.590  A6=  41.179
17:39:08: RSF: BUFOPQ20LC=.4840
17:39:08: RSF: RQ20
17:39:08: /home/NCNRWIN/bt9/ylem/BiFeO3film/Mar27_2011/mesha023.bt9  Mar 27 2011 17:39
 QBuffer 20:  mesha 40-PG-10-S-40 -PG-200  triple  axis L011711
 E-center =  0.0000  E-step =  0.0000     Analyzer fixed at  14.700 meV
 Q-center = ( 0.500, 0.500, 0.484)      Q-step = (0.0020,0.0020,0.0000)
 Temp  = .00000  Inc-T= .00000  T-Err= 10.   T-wait=   0 min  HField=     0.0000
 Monitor=   50000  Prefac=   1  Type= NEUT  #pts =  21    Datafile: mesha023.bt9
 Fixed motors:   A1=  20.589  A2=  41.177  A5=  20.590  A6=  41.179
17:51:21: RSF: BUFOPQ20LC=.4820
17:51:21: RSF: RQ20
17:51:21: /home/NCNRWIN/bt9/ylem/BiFeO3film/Mar27_2011/mesha024.bt9  Mar 27 2011 17:51
 QBuffer 20:  mesha 40-PG-10-S-40 -PG-200  triple  axis L011711
 E-center =  0.0000  E-step =  0.0000     Analyzer fixed at  14.700 meV
 Q-center = ( 0.500, 0.500, 0.482)      Q-step = (0.0020,0.0020,0.0000)
 Temp  = .00000  Inc-T= .00000  T-Err= 10.   T-wait=   0 min  HField=     0.0000
 Monitor=   50000  Prefac=   1  Type= NEUT  #pts =  21    Datafile: mesha024.bt9
 Fixed motors:   A1=  20.589  A2=  41.177  A5=  20.590  A6=  41.179
18:03:31: RSF: BUFOPQ20LC=.4800
18:03:31: RSF: RQ20
18:03:31: /home/NCNRWIN/bt9/ylem/BiFeO3film/Mar27_2011/mesha025.bt9  Mar 27 2011 18:03
 QBuffer 20:  mesha 40-PG-10-S-40 -PG-200  triple  axis L011711
 E-center =  0.0000  E-step =  0.0000     Analyzer fixed at  14.700 meV
 Q-center = ( 0.500, 0.500, 0.480)      Q-step = (0.0020,0.0020,0.0000)
 Temp  = .00000  Inc-T= .00000  T-Err= 10.   T-wait=   0 min  HField=     0.0000
 Monitor=   50000  Prefac=   1  Type= NEUT  #pts =  21    Datafile: mesha025.bt9
 Fixed motors:   A1=  20.589  A2=  41.177  A5=  20.590  A6=  41.179
18:15:41: RSF: BUFOPQ20LC=.4780
18:15:41: RSF: RQ20
18:15:41: /home/NCNRWIN/bt9/ylem/BiFeO3film/Mar27_2011/mesha026.bt9  Mar 27 2011 18:15
 QBuffer 20:  mesha 40-PG-10-S-40 -PG-200  triple  axis L011711
 E-center =  0.0000  E-step =  0.0000     Analyzer fixed at  14.700 meV
 Q-center = ( 0.500, 0.500, 0.478)      Q-step = (0.0020,0.0020,0.0000)
 Temp  = .00000  Inc-T= .00000  T-Err= 10.   T-wait=   0 min  HField=     0.0000
 Monitor=   50000  Prefac=   1  Type= NEUT  #pts =  21    Datafile: mesha026.bt9
 Fixed motors:   A1=  20.589  A2=  41.177  A5=  20.590  A6=  41.179
18:18:08:  **** ABORT during count ****
18:18:08:   Request aborted by Contrl_A
18:18:08:  Sequence terminated by control A
18:18:10: PA3
 Soft: A03=  49.449
 Hard: A03=  71.302
18:19:29: D4=35.1257
18:19:44: D3=19.694
18:20:06: D25=87.265
18:20:10: D24=0
18:21:58: D24I180
18:25:55: PA25
 Soft: A25=  87.265
 Hard: A25=  87.265
18:25:58: PA24
 Soft: A24= 180.000
 Hard: A24= 180.000
18:26:01: SET24=0
18:26:02: PA2
 Soft: A02=  41.177
 Hard: A02=  41.177
18:26:03: PA24
 Soft: A24=   0.000
 Hard: A24= 180.000
18:27:27: PA3
 Soft: A03=  19.694
 Hard: A03=  41.547
18:27:35: D3I5
18:27:46: D3I-10
18:27:59: PA3
 Soft: A03=  14.694
 Hard: A03=  36.547
18:28:06: SET3=36.547
18:28:10: PA3
 Soft: A03=  36.547
 Hard: A03=  36.547
18:28:15: D3=10
18:28:38: PA25
 Soft: A25=  87.265
 Hard: A25=  87.265
18:28:43: D25=90
18:29:22:   Request aborted by Contrl_A
18:29:25: PA25
 Soft: A25=  90.000
 Hard: A25=  90.000
18:29:27: PA24
 Soft: A24= -34.668
 Hard: A24= 145.332
18:31:35: D24=180
18:31:35: Motor  7 at    352.500           would exceed upper limit.
 Drive not executed
18:31:39: PA24
 Soft: A24= -34.668
 Hard: A24= 145.332
18:31:42: D24=0
18:34:31: INIT24=0
18:34:33: PA24
 Soft: A24=   0.000
 Hard: A24= 180.000
18:34:34: SET24=0
18:34:35: PA24
 Soft: A24=   0.000
 Hard: A24= 180.000
18:34:39: INIT24=0
18:34:40: PA24
 Soft: A24=   0.000
 Hard: A24= 180.000
18:34:43: SET24=0
18:34:43: PA24
 Soft: A24=   0.000
 Hard: A24= 180.000
18:34:47: INIT7=0
18:34:50: SET7=0
18:34:52: PA7
 Soft: A07=   0.000
 Hard: A07=   0.000
18:34:53: PA24
 Soft: A24=-172.500
 Hard: A24=   7.500
18:34:56: INIT24=0
18:34:59: SET24=0
18:35:00: PA24
 Soft: A24=   0.000
 Hard: A24=   7.500
18:35:02: PA7
 Soft: A07=   0.000
 Hard: A07=   0.000
18:35:09: INIT7=0
18:35:10: PA24
 Soft: A24=   0.000
 Hard: A24=   7.500
18:35:16: SET24=0
18:35:17: PA24
 Soft: A24=   0.000
 Hard: A24=   7.500
18:35:24: PA24
 Soft: A24=   0.000
 Hard: A24=   7.500
18:35:26: PA7
 Soft: A07=   0.000
 Hard: A07=   0.000
18:35:29: SET7=0
18:35:30: PA7
 Soft: A07=   0.000
 Hard: A07=   0.000
18:35:32: PA24
 Soft: A24=   0.000
 Hard: A24=   7.500
18:35:34: PA25
 Soft: A25=  90.000
 Hard: A25=  90.000
18:35:41: PA8
 Soft: A08=  90.000
 Hard: A08=  90.000
18:35:45: INIT8=0
18:35:47: SET8=0
18:35:48: PA8
 Soft: A08=   0.000
 Hard: A08=   0.000
18:35:49: PA7
 Soft: A07=   0.000
 Hard: A07=   0.000
18:35:50: PA24
 Soft: A24=  -7.500
 Hard: A24=   0.000
18:35:51: PA25
 Soft: A25=   0.000
 Hard: A25=   0.000
18:35:58: SET24=0
18:36:00: PA24
 Soft: A24=   0.000
 Hard: A24=   0.000
18:36:05: PA25
 Soft: A25=   0.000
 Hard: A25=   0.000
18:36:11: PA8
 Soft: A08=   0.000
 Hard: A08=   0.000
18:36:15: INIT8=90
18:36:16: PA8
 Soft: A08=  90.000
 Hard: A08=  90.000
18:36:18: PA24
 Soft: A24=   7.500
 Hard: A24=   7.500
18:36:21: PA25
 Soft: A25=  90.000
 Hard: A25=  90.000
18:36:33: PA8
 Soft: A08=  90.000
 Hard: A08=  90.000
18:36:35: PA7
 Soft: A07=   0.000
 Hard: A07=   0.000
18:36:39: INIT7=0
18:36:40: PA24
 Soft: A24=   7.500
 Hard: A24=   7.500
18:36:47: INIT24=0
18:36:48: PA24
 Soft: A24=   7.500
 Hard: A24=   7.500
18:36:51: SET24=0
18:36:52: PA24
 Soft: A24=   0.000
 Hard: A24=   7.500
18:36:59: QUIT

File: CLUSTERING/FILES/Mar27_2011/Mar272011_03.LOG (part 1 of 2)
18:37:01: PA24
 Soft: A24=   0.000
 Hard: A24=   7.500
18:37:03: PA25
 Soft: A25=  90.000
 Hard: A25=  90.000
18:37:17: INIT24=0
18:37:18: PA24
 Soft: A24=   0.000
 Hard: A24=   7.500
18:37:22: PA25
 Soft: A25=  90.000
 Hard: A25=  90.000
18:37:31: SET25=0
18:37:35: PA24
 Soft: A24=   0.000
 Hard: A24=   7.500
18:37:37: PA25
 Soft: A25=   0.000
 Hard: A25=  90.000
18:37:40: SET25=90
18:37:41: PA25
 Soft: A25=  90.000
 Hard: A25=  90.000
18:37:43: PA24
 Soft: A24=   0.000
 Hard: A24=   7.500
18:37:51: PA24
 Soft: A24=   0.000
 Hard: A24=   7.500
18:38:27: PA24
 Soft: A24=   0.000
 Hard: A24=   7.500
18:38:29: PA3
 Soft: A03=  10.000
 Hard: A03=  10.000
18:38:41: D3I20
18:38:45:   Request aborted by Contrl_A
18:38:48: D3I-1
18:38:53: FP3,3,.1,-1
 File created: fpx03007.bt9
 Find_peak:  Mar 27 2011 18:38
 Angle no =  3,  Range = [  13.516 ...  16.516 ],  Step =   0.100, Mon =      -1
 Peak found at   14.816  with an intensity of        809
  Fit Results:   BG =      0.450
             Height =   1043.797
                Pos =     14.8671
              Width =      0.1524
 Driving to fitted peak position!
18:39:57: PA24
 Soft: A24=   0.000
 Hard: A24=   7.500
18:40:00: PA3
 Soft: A03=  14.867
 Hard: A03=  14.867
18:40:05: FP25,8,.5,-1
 File created: fpx25004.bt9
 Find_peak:  Mar 27 2011 18:40
 Angle no = 25,  Range = [  86.000 ...  94.000 ],  Step =   0.500, Mon =      -1
 No peak found   ===>  driving to start position!
18:44:11: D25=91.5
18:44:24: FP25,3,.25,-1
 File created: fpx25005.bt9
 Find_peak:  Mar 27 2011 18:44
 Angle no = 25,  Range = [  90.000 ...  93.000 ],  Step =   0.250, Mon =      -1
18:45:17: Motor  7 at   -180.082           would go beyond lower limit.
18:45:17: Find_Peak aborted
18:46:48: PU
 U01=  50.000  U02=  56.000  U03= 150.000  U04= 125.000  U05= 120.000
 U06= 120.000  U07= 180.000  U08= 180.000  U09=  10.000  U10=   4.000
 U11=   5.000  U12=   0.000  U13=   4.000  U14=  75.000  U15=  70.000
 U24= 180.000  U25= 180.000
18:46:59: PL
 L01=   5.000  L02=  20.000  L03=-150.000  L04=  -5.000  L05= -21.000
 L06=  -3.000  L07=-180.000  L08=-180.000  L09= -26.000  L10= -20.000
 L11=   0.000  L12=   0.000  L13=  -4.000  L14=   0.000  L15=   0.000
 L24=-180.000  L25=-180.000
18:47:03: PA24
 Soft: A24=-172.499
 Hard: A24=-164.999
18:47:40: U24=360
18:47:44: L24=-360
18:47:48: PA24
 Soft: A24=-172.499
 Hard: A24=-164.999
18:47:49: PA25
 Soft: A25=  90.750
 Hard: A25=  90.750
18:47:54: D25=91.5
18:47:54: Motor  7 at   -180.124           would go beyond lower limit.
 Drive not executed
18:48:08: PL
 L01=   5.000  L02=  20.000  L03=-150.000  L04=  -5.000  L05= -21.000
 L06=  -3.000  L07=-180.000  L08=-180.000  L09= -26.000  L10= -20.000
 L11=   0.000  L12=   0.000  L13=  -4.000  L14=   0.000  L15=   0.000
 L24=-360.000  L25=-180.000
18:48:17: L7=-360
18:48:21: U7=360
18:48:24: D25=91.5
18:48:41: PA24
 Soft: A24=-179.999
 Hard: A24=-172.499
18:48:45: PA25
 Soft: A25=  91.500
 Hard: A25=  91.500
18:50:21: D25=0;D24=180
18:55:12:   Request aborted by Contrl_A
18:55:13: PA24
 Soft: A24=   7.654
 Hard: A24=  15.154
18:55:16: D24=0
18:56:02: INIT24=0
18:56:06: INIT7=0
18:56:07: PA7
 Soft: A07=   0.000
 Hard: A07=   0.000
18:56:08: PA8
 Soft: A08=   0.000
 Hard: A08=   0.000
18:56:10: PA24
 Soft: A24=  -7.500
 Hard: A24=   0.000
18:56:12: PA25
 Soft: A25=   0.000
 Hard: A25=   0.000
18:56:14: SET24=0
18:56:15: PA24
 Soft: A24=   0.000
 Hard: A24=   0.000
18:56:16: PA25
 Soft: A25=   0.000
 Hard: A25=   0.000
18:56:17: PA4
 Soft: A04=  35.125
 Hard: A04=  35.184
18:56:19: PA3
 Soft: A03=  14.867
 Hard: A03=  14.867
18:56:22: PA24
 Soft: A24=   0.000
 Hard: A24=   0.000
18:56:23: PA25
 Soft: A25=   0.000
 Hard: A25=   0.000
18:56:32: D25=91.5
18:58:24: FP25,4,.25,-1
 File created: fpx25006.bt9
 Find_peak:  Mar 27 2011 18:58
 Angle no = 25,  Range = [  89.500 ...  93.500 ],  Step =   0.250, Mon =      -1
 Peak found at   91.500  with an intensity of        803
  Fit Results:   BG =   -507.284
             Height =   1292.196
                Pos =     91.8739
              Width =      6.5009
 Driving to fitted peak position!
19:00:13: FP3,2,.05,-1
 File created: fpx03008.bt9
 Find_peak:  Mar 27 2011 19:00
 Angle no =  3,  Range = [  13.867 ...  15.867 ],  Step =   0.050, Mon =      -1
 Peak found at   14.817  with an intensity of       1470
  Fit Results:   BG =      0.681
             Height =   1577.295
                Pos =     14.8059
              Width =      0.1825
 Driving to fitted peak position!
19:01:58: PA4
 Soft: A04=  35.125
 Hard: A04=  35.184
19:01:58: PA3
 Soft: A03=  14.806
 Hard: A03=  14.806
19:02:00: PA25
 Soft: A25=  91.874
 Hard: A25=  91.874
19:02:01: PA24
 Soft: A24=   0.001
 Hard: A24=   0.001
19:02:52: D3=17.563
19:02:59: D25=0
19:05:26: D24=45
19:06:03:   Request aborted by Contrl_A
19:06:11: FP24,3,.1,-1
 File created: fpx24004.bt9
 Find_peak:  Mar 27 2011 19:06
 Angle no = 24,  Range = [  35.058 ...  38.058 ],  Step =   0.100, Mon =      -1
 Peak found at   36.258  with an intensity of        475
  Fit Results:   BG =      1.178
             Height =    485.456
                Pos =     36.2826
              Width =      0.2303
 Driving to fitted peak position!
19:07:03: FP25,8,.5,-1
 File created: fpx25007.bt9
 Find_peak:  Mar 27 2011 19:07
 Angle no = 25,  Range = [  -4.000 ...   4.000 ],  Step =   0.500, Mon =      -1
 Peak found at    2.000  with an intensity of        959
  Fit Results:   BG =     -3.396
             Height =   1095.797
                Pos =      2.2688
              Width =      3.4105
 Driving to fitted peak position!
19:08:46: FP24,3,.1,-1
 File created: fpx24005.bt9
 Find_peak:  Mar 27 2011 19:08
 Angle no = 24,  Range = [  34.782 ...  37.782 ],  Step =   0.100, Mon =      -1
 Peak found at   36.282  with an intensity of        940
  Fit Results:   BG =      0.874
             Height =    863.964
                Pos =     36.2784
              Width =      0.2410
 Driving to fitted peak position!
19:10:08: PA25
 Soft: A25=   2.269
 Hard: A25=   2.269
19:10:09: PA24
 Soft: A24=  36.278
 Hard: A24=  36.278
19:10:09: PA4
 Soft: A04=  35.125
 Hard: A04=  35.184
19:10:10: PA3
 Soft: A03=  17.563
 Hard: A03=  17.563
19:11:22: D4=63.0204
19:11:55: D3=83.236
19:12:40: D25=91.43
19:14:19: D24=-8.8
19:15:06: FP3,2,.1,-1
 File created: fpx03009.bt9
 Find_peak:  Mar 27 2011 19:15
 Angle no =  3,  Range = [  82.236 ...  84.236 ],  Step =   0.100, Mon =      -1
 Peak found at   83.136  with an intensity of       1069
  Fit Results:   BG =      1.113
             Height =   1073.246
                Pos =     83.2211
              Width =      0.2771
 Driving to fitted peak position!
19:16:25: PA3
 Soft: A03=  83.221
 Hard: A03=  83.221
19:16:34: FP25,8,.5,-1
 File created: fpx25008.bt9
 Find_peak:  Mar 27 2011 19:16
 Angle no = 25,  Range = [  87.430 ...  95.430 ],  Step =   0.500, Mon =      -1
 Peak found at   91.930  with an intensity of       1211
  Fit Results:   BG =    -19.718
             Height =   1355.078
                Pos =     91.9934
              Width =      3.4818
 Driving to fitted peak position!
19:18:16: PA24
 Soft: A24=  -8.799
 Hard: A24=  -8.799
19:18:22: FP24,5,.1,-1
 File created: fpx24006.bt9
 Find_peak:  Mar 27 2011 19:18
 Angle no = 24,  Range = [ -11.299 ...  -6.299 ],  Step =   0.100, Mon =      -1
 Peak found at   -8.299  with an intensity of       1259
  Fit Results:   BG =   -119.232
             Height =   1311.099
                Pos =     -8.6099
              Width =      3.1258
 Driving to fitted peak position!
19:20:30: FP3,2,.1,-1
 File created: fpx03010.bt9
 Find_peak:  Mar 27 2011 19:20
 Angle no =  3,  Range = [  82.221 ...  84.221 ],  Step =   0.100, Mon =      -1
 Peak found at   83.221  with an intensity of       1135
  Fit Results:   BG =      1.545
             Height =   1036.054
                Pos =     83.2219
              Width =      0.2717
 Driving to fitted peak position!
19:21:27: PA24
 Soft: A24=  -8.610
 Hard: A24=  -8.610
19:21:28: PA25
 Soft: A25=  91.993
 Hard: A25=  91.993
19:21:33: DRQ1
 QBuffer  1:  lsplit 40-PG-10-S-PG-80 two axis mode
 Above angles did not exceed limits.
19:21:36: PA3
 Soft: A03=  83.222
 Hard: A03=  83.222
19:21:40: SET3=66.772
19:21:40: PA3
 Soft: A03=  66.772
 Hard: A03=  83.222
19:21:43: DRQ24
 QBuffer 24:  nmshf 10-PG-10-S-10 -PG-200  triple  axis
 Above angles did not exceed limits.
19:21:45: DRQ20
 QBuffer 20:  meshb 40-PG-10-S-40 -PG-200  triple  axis L011711
 Above angles did not exceed limits.
19:21:48: HOWLONG Q20
19:21:48: Q 20:      11 Mins.  Total=   0.2 Hrs.    T-    Motor Fixd
19:21:51: RQ20
19:21:51: /home/NCNRWIN/bt9/ylem/BiFeO3film/Mar27_2011/meshb001.bt9  Mar 27 2011 19:21
 QBuffer 20:  meshb 40-PG-10-S-40 -PG-200  triple  axis L011711
 E-center =  0.0000  E-step =  0.0000     Analyzer fixed at  14.700 meV
 Q-center = ( 0.500, 0.500, 0.500)      Q-step = (0.0020,0.0020,0.0000)
 Temp  = .00000  Inc-T= .00000  T-Err= 10.   T-wait=   0 min  HField=     0.0000
 Monitor=   50000  Prefac=   1  Type= NEUT  #pts =  21    Datafile: meshb001.bt9
 Fixed motors:   A1=  20.589  A2=  41.177  A5=  20.590  A6=  41.179
19:34:28: RQ21
19:34:28: /home/NCNRWIN/bt9/ylem/BiFeO3film/Mar27_2011/hscan001.bt9  Mar 27 2011 19:34
 QBuffer 21:  hscan  40-PG-10-S-40 -PG-200 triple axis room temp
 E-center =  0.0000  E-step =  0.0000     Analyzer fixed at  14.700 meV
 Q-center = ( 0.485, 0.485, 0.500)      Q-step = (0.0020,0.0020,0.0000)
 Temp  = .00000  Inc-T= .00000  T-Err= 10.   T-wait=   0 min  HField=     0.0000
 Monitor=   45000  Prefac=   1  Type= NEUT  #pts =  31    Datafile: hscan001.bt9
 Fixed motors:   A1=  20.589  A2=  41.177  A5=  20.590  A6=  41.179
19:48:30:  **** ABORT during count ****
19:48:30:   Request aborted by Contrl_A
19:48:51: RQ21
19:48:51: /home/NCNRWIN/bt9/ylem/BiFeO3film/Mar27_2011/hscan002.bt9  Mar 27 2011 19:48
 QBuffer 21:  hscan  40-PG-10-S-40 -PG-200 triple axis room temp
 E-center =  0.0000  E-step =  0.0000     Analyzer fixed at  14.700 meV
 Q-center = ( 0.485, 0.485, 0.500)      Q-step = (0.0020,0.0020,0.0000)
 Temp  = .00000  Inc-T= .00000  T-Err= 10.   T-wait=   0 min  HField=     0.0000
 Monitor=   45000  Prefac=   1  Type= NEUT  #pts =  31    Datafile: hscan002.bt9
 Fixed motors:   A1=  20.589  A2=  41.177  A5=  20.590  A6=  41.179
19:48:54:  **** ABORT during monitor rating ****
19:48:54:   Request aborted by Contrl_A
19:48:59: RQ20
19:48:59: /home/NCNRWIN/bt9/ylem/BiFeO3film/Mar27_2011/meshb002.bt9  Mar 27 2011 19:48
 QBuffer 20:  meshb 40-PG-10-S-40 -PG-200  triple  axis L011711
 E-center =  0.0000  E-step =  0.0000     Analyzer fixed at  14.700 meV
 Q-center = ( 0.500, 0.500, 0.492)      Q-step = (0.0020,0.0020,0.0000)
 Temp  = .00000  Inc-T= .00000  T-Err= 10.   T-wait=   0 min  HField=     0.0000
 Monitor=   50000  Prefac=   1  Type= NEUT  #pts =  21    Datafile: meshb002.bt9
 Fixed motors:   A1=  20.589  A2=  41.177  A5=  20.590  A6=  41.179
20:01:06:  
20:01:06: RQ20
20:01:06: /home/NCNRWIN/bt9/ylem/BiFeO3film/Mar27_2011/meshb003.bt9  Mar 27 2011 20:01
 QBuffer 20:  meshb 40-PG-10-S-40 -PG-200  triple  axis L011711
 E-center =  0.0000  E-step =  0.0000     Analyzer fixed at  14.700 meV
 Q-center = ( 0.500, 0.500, 0.488)      Q-step = (0.0020,0.0020,0.0000)
 Temp  = .00000  Inc-T= .00000  T-Err= 10.   T-wait=   0 min  HField=     0.0000
 Monitor=   50000  Prefac=   1  Type= NEUT  #pts =  21    Datafile: meshb003.bt9
 Fixed motors:   A1=  20.589  A2=  41.177  A5=  20.590  A6=  41.179
20:13:14: RQ20
20:13:14: /home/NCNRWIN/bt9/ylem/BiFeO3film/Mar27_2011/meshb004.bt9  Mar 27 2011 20:13
 QBuffer 20:  meshb 40-PG-10-S-40 -PG-200  triple  axis L011711
 E-center =  0.0000  E-step =  0.0000     Analyzer fixed at  14.700 meV
 Q-center = ( 0.500, 0.500, 0.484)      Q-step = (0.0020,0.0020,0.0000)
 Temp  = .00000  Inc-T= .00000  T-Err= 10.   T-wait=   0 min  HField=     0.0000
 Monitor=   50000  Prefac=   1  Type= NEUT  #pts =  21    Datafile: meshb004.bt9
 Fixed motors:   A1=  20.589  A2=  41.177  A5=  20.590  A6=  41.179
20:25:38: DRQ21
 QBuffer 21:  hscan  40-PG-10-S-40 -PG-200 triple axis room temp
 Above angles did not exceed limits.
20:25:52: HOWLONG Q21
20:25:52: Q 21:      15 Mins.  Total=   0.2 Hrs.    T-    Motor Fixd
20:27:42: RQ21
20:27:42: /home/NCNRWIN/bt9/ylem/BiFeO3film/Mar27_2011/hscan002.bt9  Mar 27 2011 20:27
 QBuffer 21:  hscan  40-PG-10-S-40 -PG-200 triple axis room temp
 E-center =  0.0000  E-step =  0.0000     Analyzer fixed at  14.700 meV
 Q-center = ( 0.485, 0.485, 0.500)      Q-step = (0.0020,0.0020,-.0020)
 Temp  = .00000  Inc-T= .00000  T-Err= 10.   T-wait=   0 min  HField=     0.0000
 Monitor=   45000  Prefac=   1  Type= NEUT  #pts =  31    Datafile: hscan002.bt9
 Fixed motors:   A1=  20.589  A2=  41.177  A5=  20.590  A6=  41.179
20:48:49: HOWLONG /F REALMESH6.COM
20:48:49: REALMESH6.COM         Minutes:  Minimum    Maximum
20:48:49: RQ20                               11.0              T-    Motor Fixd
20:48:49: RQ20                               11.0              T-    Motor Fixd
20:48:49: RQ20                               11.0              T-    Motor Fixd
20:48:49: RQ20                               11.0              T-    Motor Fixd
20:48:49: RQ20                               11.0              T-    Motor Fixd
20:48:49: RQ20                               11.0              T-    Motor Fixd
20:48:49: RQ20                               11.0              T-    Motor Fixd
20:48:49: RQ20                               11.0              T-    Motor Fixd
20:48:49: RQ20                               11.0              T-    Motor Fixd
20:48:49: RQ20                               11.0              T-    Motor Fixd
20:48:49: RQ20                               11.0              T-    Motor Fixd
20:48:49: RQ20                               11.0              T-    Motor Fixd
20:48:49: RQ20                               11.0              T-    Motor Fixd
20:48:49: RQ20                               11.0              T-    Motor Fixd
20:48:49: RQ20                               11.0              T-    Motor Fixd
20:48:49: RQ20                               11.0              T-    Motor Fixd
20:48:49: RQ20                               11.0              T-    Motor Fixd
20:48:49: RQ20                               11.0              T-    Motor Fixd
20:48:49: RQ20                               11.0              T-    Motor Fixd
20:48:49: RQ20                               11.0              T-    Motor Fixd
20:48:49: RQ20                               11.0              T-    Motor Fixd
20:48:49: RQ20                               11.0              T-    Motor Fixd
20:48:49: Total Execution Time in Hours:      4.0
20:49:10: HOWLONG /F REALMESH6.COM
20:49:10: REALMESH6.COM         Minutes:  Minimum    Maximum
20:49:10: RQ20                                5.7              T-    Motor Fixd
20:49:10: RQ20                                5.7              T-    Motor Fixd
20:49:10: RQ20                                5.7              T-    Motor Fixd
20:49:10: RQ20                                5.7              T-    Motor Fixd
20:49:10: RQ20                                5.7              T-    Motor Fixd
20:49:10: RQ20                                5.7              T-    Motor Fixd
20:49:10: RQ20                                5.7              T-    Motor Fixd
20:49:10: RQ20                                5.7              T-    Motor Fixd
20:49:10: RQ20                                5.7              T-    Motor Fixd
20:49:10: RQ20                                5.7              T-    Motor Fixd
20:49:10: RQ20                                5.7              T-    Motor Fixd
20:49:10: RQ20                                5.7              T-    Motor Fixd
20:49:10: RQ20                                5.7              T-    Motor Fixd
20:49:10: RQ20                                5.7              T-    Motor Fixd
20:49:10: RQ20                                5.7              T-    Motor Fixd
20:49:10: RQ20                                5.7              T-    Motor Fixd
20:49:10: RQ20                                5.7              T-    Motor Fixd
20:49:10: RQ20                                5.7              T-    Motor Fixd
20:49:10: RQ20                                5.7              T-    Motor Fixd
20:49:10: RQ20                                5.7              T-    Motor Fixd
20:49:10: RQ20                                5.7              T-    Motor Fixd
20:49:10: RQ20                                5.7              T-    Motor Fixd
20:49:10: Total Execution Time in Hours:      2.1
20:49:33: RSF REALMESH6.COM
20:49:33: RSF: BUFOPQ20LC=.4800
20:49:33: RSF: RQ20
20:49:33: /home/NCNRWIN/bt9/ylem/BiFeO3film/Mar27_2011/meshb005.bt9  Mar 27 2011 20:49
 QBuffer 20:  meshb 40-PG-10-S-40 -PG-200  triple  axis L011711
 E-center =  0.0000  E-step =  0.0000     Analyzer fixed at  14.700 meV
 Q-center = ( 0.500, 0.500, 0.480)      Q-step = (0.0020,0.0020,0.0000)
 Temp  = .00000  Inc-T= .00000  T-Err= 10.   T-wait=   0 min  HField=     0.0000
 Monitor=   25000  Prefac=   1  Type= NEUT  #pts =  21    Datafile: meshb005.bt9
 Fixed motors:   A1=  20.589  A2=  41.177  A5=  20.590  A6=  41.179
20:56:19: RSF: BUFOPQ20LC=.4820
20:56:19: RSF: RQ20
20:56:19: /home/NCNRWIN/bt9/ylem/BiFeO3film/Mar27_2011/meshb006.bt9  Mar 27 2011 20:56
 QBuffer 20:  meshb 40-PG-10-S-40 -PG-200  triple  axis L011711
 E-center =  0.0000  E-step =  0.0000     Analyzer fixed at  14.700 meV
 Q-center = ( 0.500, 0.500, 0.482)      Q-step = (0.0020,0.0020,0.0000)
 Temp  = .00000  Inc-T= .00000  T-Err= 10.   T-wait=   0 min  HField=     0.0000
 Monitor=   25000  Prefac=   1  Type= NEUT  #pts =  21    Datafile: meshb006.bt9
 Fixed motors:   A1=  20.589  A2=  41.177  A5=  20.590  A6=  41.179
21:03:06: RSF: BUFOPQ20LC=.4840
21:03:06: RSF: RQ20
21:03:06: /home/NCNRWIN/bt9/ylem/BiFeO3film/Mar27_2011/meshb007.bt9  Mar 27 2011 21:03
 QBuffer 20:  meshb 40-PG-10-S-40 -PG-200  triple  axis L011711
 E-center =  0.0000  E-step =  0.0000     Analyzer fixed at  14.700 meV
 Q-center = ( 0.500, 0.500, 0.484)      Q-step = (0.0020,0.0020,0.0000)
 Temp  = .00000  Inc-T= .00000  T-Err= 10.   T-wait=   0 min  HField=     0.0000
 Monitor=   25000  Prefac=   1  Type= NEUT  #pts =  21    Datafile: meshb007.bt9
 Fixed motors:   A1=  20.589  A2=  41.177  A5=  20.590  A6=  41.179
21:09:50: RSF: BUFOPQ20LC=.4860
21:09:50: RSF: RQ20
21:09:50: /home/NCNRWIN/bt9/ylem/BiFeO3film/Mar27_2011/meshb008.bt9  Mar 27 2011 21:09
 QBuffer 20:  meshb 40-PG-10-S-40 -PG-200  triple  axis L011711
 E-center =  0.0000  E-step =  0.0000     Analyzer fixed at  14.700 meV
 Q-center = ( 0.500, 0.500, 0.486)      Q-step = (0.0020,0.0020,0.0000)
 Temp  = .00000  Inc-T= .00000  T-Err= 10.   T-wait=   0 min  HField=     0.0000
 Monitor=   25000  Prefac=   1  Type= NEUT  #pts =  21    Datafile: meshb008.bt9
 Fixed motors:   A1=  20.589  A2=  41.177  A5=  20.590  A6=  41.179
21:16:37: RSF: BUFOPQ20LC=.4900
21:16:37: RSF: RQ20
21:16:37: /home/NCNRWIN/bt9/ylem/BiFeO3film/Mar27_2011/meshb009.bt9  Mar 27 2011 21:16
 QBuffer 20:  meshb 40-PG-10-S-40 -PG-200  triple  axis L011711
 E-center =  0.0000  E-step =  0.0000     Analyzer fixed at  14.700 meV
 Q-center = ( 0.500, 0.500, 0.490)      Q-step = (0.0020,0.0020,0.0000)
 Temp  = .00000  Inc-T= .00000  T-Err= 10.   T-wait=   0 min  HField=     0.0000
 Monitor=   25000  Prefac=   1  Type= NEUT  #pts =  21    Datafile: meshb009.bt9
 Fixed motors:   A1=  20.589  A2=  41.177  A5=  20.590  A6=  41.179
21:23:24: RSF: BUFOPQ20LC=.4940
21:23:24: RSF: RQ20
21:23:24: /home/NCNRWIN/bt9/ylem/BiFeO3film/Mar27_2011/meshb010.bt9  Mar 27 2011 21:23
 QBuffer 20:  meshb 40-PG-10-S-40 -PG-200  triple  axis L011711
 E-center =  0.0000  E-step =  0.0000     Analyzer fixed at  14.700 meV
 Q-center = ( 0.500, 0.500, 0.494)      Q-step = (0.0020,0.0020,0.0000)
 Temp  = .00000  Inc-T= .00000  T-Err= 10.   T-wait=   0 min  HField=     0.0000
 Monitor=   25000  Prefac=   1  Type= NEUT  #pts =  21    Datafile: meshb010.bt9
 Fixed motors:   A1=  20.589  A2=  41.177  A5=  20.590  A6=  41.179
21:30:10: RSF: BUFOPQ20LC=.4960
21:30:10: RSF: RQ20
21:30:10: /home/NCNRWIN/bt9/ylem/BiFeO3film/Mar27_2011/meshb011.bt9  Mar 27 2011 21:30
 QBuffer 20:  meshb 40-PG-10-S-40 -PG-200  triple  axis L011711
 E-center =  0.0000  E-step =  0.0000     Analyzer fixed at  14.700 meV
 Q-center = ( 0.500, 0.500, 0.496)      Q-step = (0.0020,0.0020,0.0000)
 Temp  = .00000  Inc-T= .00000  T-Err= 10.   T-wait=   0 min  HField=     0.0000
 Monitor=   25000  Prefac=   1  Type= NEUT  #pts =  21    Datafile: meshb011.bt9
 Fixed motors:   A1=  20.589  A2=  41.177  A5=  20.590  A6=  41.179
21:36:58: RSF: BUFOPQ20LC=.4980
21:36:58: RSF: RQ20
21:36:58: /home/NCNRWIN/bt9/ylem/BiFeO3film/Mar27_2011/meshb012.bt9  Mar 27 2011 21:36
 QBuffer 20:  meshb 40-PG-10-S-40 -PG-200  triple  axis L011711
 E-center =  0.0000  E-step =  0.0000     Analyzer fixed at  14.700 meV
 Q-center = ( 0.500, 0.500, 0.498)      Q-step = (0.0020,0.0020,0.0000)
 Temp  = .00000  Inc-T= .00000  T-Err= 10.   T-wait=   0 min  HField=     0.0000
 Monitor=   25000  Prefac=   1  Type= NEUT  #pts =  21    Datafile: meshb012.bt9
 Fixed motors:   A1=  20.589  A2=  41.177  A5=  20.590  A6=  41.179
21:43:45: RSF: BUFOPQ20LC=.5020
21:43:45: RSF: RQ20
21:43:45: /home/NCNRWIN/bt9/ylem/BiFeO3film/Mar27_2011/meshb013.bt9  Mar 27 2011 21:43
 QBuffer 20:  meshb 40-PG-10-S-40 -PG-200  triple  axis L011711
 E-center =  0.0000  E-step =  0.0000     Analyzer fixed at  14.700 meV
 Q-center = ( 0.500, 0.500, 0.502)      Q-step = (0.0020,0.0020,0.0000)
 Temp  = .00000  Inc-T= .00000  T-Err= 10.   T-wait=   0 min  HField=     0.0000
 Monitor=   25000  Prefac=   1  Type= NEUT  #pts =  21    Datafile: meshb013.bt9
 Fixed motors:   A1=  20.589  A2=  41.177  A5=  20.590  A6=  41.179
21:50:30: RSF: BUFOPQ20LC=.5040
21:50:30: RSF: RQ20
21:50:30: /home/NCNRWIN/bt9/ylem/BiFeO3film/Mar27_2011/meshb014.bt9  Mar 27 2011 21:50
 QBuffer 20:  meshb 40-PG-10-S-40 -PG-200  triple  axis L011711
 E-center =  0.0000  E-step =  0.0000     Analyzer fixed at  14.700 meV
 Q-center = ( 0.500, 0.500, 0.504)      Q-step = (0.0020,0.0020,0.0000)
 Temp  = .00000  Inc-T= .00000  T-Err= 10.   T-wait=   0 min  HField=     0.0000
 Monitor=   25000  Prefac=   1  Type= NEUT  #pts =  21    Datafile: meshb014.bt9
 Fixed motors:   A1=  20.589  A2=  41.177  A5=  20.590  A6=  41.179
21:57:13: RSF: BUFOPQ20LC=.5060
21:57:13: RSF: RQ20
21:57:13: /home/NCNRWIN/bt9/ylem/BiFeO3film/Mar27_2011/meshb015.bt9  Mar 27 2011 21:57
 QBuffer 20:  meshb 40-PG-10-S-40 -PG-200  triple  axis L011711
 E-center =  0.0000  E-step =  0.0000     Analyzer fixed at  14.700 meV
 Q-center = ( 0.500, 0.500, 0.506)      Q-step = (0.0020,0.0020,0.0000)
 Temp  = .00000  Inc-T= .00000  T-Err= 10.   T-wait=   0 min  HField=     0.0000
 Monitor=   25000  Prefac=   1  Type= NEUT  #pts =  21    Datafile: meshb015.bt9
 Fixed motors:   A1=  20.589  A2=  41.177  A5=  20.590  A6=  41.179
22:03:57: RSF: BUFOPQ20LC=.5080
22:03:57: RSF: RQ20
22:03:57: /home/NCNRWIN/bt9/ylem/BiFeO3film/Mar27_2011/meshb016.bt9  Mar 27 2011 22:03
 QBuffer 20:  meshb 40-PG-10-S-40 -PG-200  triple  axis L011711
 E-center =  0.0000  E-step =  0.0000     Analyzer fixed at  14.700 meV
 Q-center = ( 0.500, 0.500, 0.508)      Q-step = (0.0020,0.0020,0.0000)
 Temp  = .00000  Inc-T= .00000  T-Err= 10.   T-wait=   0 min  HField=     0.0000
 Monitor=   25000  Prefac=   1  Type= NEUT  #pts =  21    Datafile: meshb016.bt9
 Fixed motors:   A1=  20.589  A2=  41.177  A5=  20.590  A6=  41.179
22:10:41: RSF: BUFOPQ20LC=.5100
22:10:41: RSF: RQ20
22:10:41: /home/NCNRWIN/bt9/ylem/BiFeO3film/Mar27_2011/meshb017.bt9  Mar 27 2011 22:10
 QBuffer 20:  meshb 40-PG-10-S-40 -PG-200  triple  axis L011711
 E-center =  0.0000  E-step =  0.0000     Analyzer fixed at  14.700 meV
 Q-center = ( 0.500, 0.500, 0.510)      Q-step = (0.0020,0.0020,0.0000)
 Temp  = .00000  Inc-T= .00000  T-Err= 10.   T-wait=   0 min  HField=     0.0000
 Monitor=   25000  Prefac=   1  Type= NEUT  #pts =  21    Datafile: meshb017.bt9
 Fixed motors:   A1=  20.589  A2=  41.177  A5=  20.590  A6=  41.179
22:17:30: RSF: BUFOPQ20LC=.5120
22:17:30: RSF: RQ20
22:17:30: /home/NCNRWIN/bt9/ylem/BiFeO3film/Mar27_2011/meshb018.bt9  Mar 27 2011 22:17
 QBuffer 20:  meshb 40-PG-10-S-40 -PG-200  triple  axis L011711
 E-center =  0.0000  E-step =  0.0000     Analyzer fixed at  14.700 meV
 Q-center = ( 0.500, 0.500, 0.512)      Q-step = (0.0020,0.0020,0.0000)
 Temp  = .00000  Inc-T= .00000  T-Err= 10.   T-wait=   0 min  HField=     0.0000
 Monitor=   25000  Prefac=   1  Type= NEUT  #pts =  21    Datafile: meshb018.bt9
 Fixed motors:   A1=  20.589  A2=  41.177  A5=  20.590  A6=  41.179
22:24:19: RSF: BUFOPQ20LC=.4700
22:24:19: RSF: RQ20
22:24:19: /home/NCNRWIN/bt9/ylem/BiFeO3film/Mar27_2011/meshb019.bt9  Mar 27 2011 22:24
 QBuffer 20:  meshb 40-PG-10-S-40 -PG-200  triple  axis L011711
 E-center =  0.0000  E-step =  0.0000     Analyzer fixed at  14.700 meV
 Q-center = ( 0.500, 0.500, 0.470)      Q-step = (0.0020,0.0020,0.0000)
 Temp  = .00000  Inc-T= .00000  T-Err= 10.   T-wait=   0 min  HField=     0.0000
 Monitor=   25000  Prefac=   1  Type= NEUT  #pts =  21    Datafile: meshb019.bt9
 Fixed motors:   A1=  20.589  A2=  41.177  A5=  20.590  A6=  41.179
22:31:06: RSF: BUFOPQ20LC=.4720
22:31:06: RSF: RQ20
22:31:06: /home/NCNRWIN/bt9/ylem/BiFeO3film/Mar27_2011/meshb020.bt9  Mar 27 2011 22:31
 QBuffer 20:  meshb 40-PG-10-S-40 -PG-200  triple  axis L011711
 E-center =  0.0000  E-step =  0.0000     Analyzer fixed at  14.700 meV
 Q-center = ( 0.500, 0.500, 0.472)      Q-step = (0.0020,0.0020,0.0000)
 Temp  = .00000  Inc-T= .00000  T-Err= 10.   T-wait=   0 min  HField=     0.0000
 Monitor=   25000  Prefac=   1  Type= NEUT  #pts =  21    Datafile: meshb020.bt9
 Fixed motors:   A1=  20.589  A2=  41.177  A5=  20.590  A6=  41.179
22:37:52: RSF: BUFOPQ20LC=.4740
22:37:52: RSF: RQ20
22:37:52: /home/NCNRWIN/bt9/ylem/BiFeO3film/Mar27_2011/meshb021.bt9  Mar 27 2011 22:37
 QBuffer 20:  meshb 40-PG-10-S-40 -PG-200  triple  axis L011711
 E-center =  0.0000  E-step =  0.0000     Analyzer fixed at  14.700 meV
 Q-center = ( 0.500, 0.500, 0.474)      Q-step = (0.0020,0.0020,0.0000)
 Temp  = .00000  Inc-T= .00000  T-Err= 10.   T-wait=   0 min  HField=     0.0000
 Monitor=   25000  Prefac=   1  Type= NEUT  #pts =  21    Datafile: meshb021.bt9
 Fixed motors:   A1=  20.589  A2=  41.177  A5=  20.590  A6=  41.179
22:44:40: RSF: BUFOPQ20LC=.4760
22:44:40: RSF: RQ20
22:44:40: /home/NCNRWIN/bt9/ylem/BiFeO3film/Mar27_2011/meshb022.bt9  Mar 27 2011 22:44
 QBuffer 20:  meshb 40-PG-10-S-40 -PG-200  triple  axis L011711
 E-center =  0.0000  E-step =  0.0000     Analyzer fixed at  14.700 meV
 Q-center = ( 0.500, 0.500, 0.476)      Q-step = (0.0020,0.0020,0.0000)
 Temp  = .00000  Inc-T= .00000  T-Err= 10.   T-wait=   0 min  HField=     0.0000
 Monitor=   25000  Prefac=   1  Type= NEUT  #pts =  21    Datafile: meshb022.bt9
 Fixed motors:   A1=  20.589  A2=  41.177  A5=  20.590  A6=  41.179
22:51:28: RSF: BUFOPQ20LC=.4780
22:51:28: RSF: RQ20
22:51:28: /home/NCNRWIN/bt9/ylem/BiFeO3film/Mar27_2011/meshb023.bt9  Mar 27 2011 22:51
 QBuffer 20:  meshb 40-PG-10-S-40 -PG-200  triple  axis L011711
 E-center =  0.0000  E-step =  0.0000     Analyzer fixed at  14.700 meV
 Q-center = ( 0.500, 0.500, 0.478)      Q-step = (0.0020,0.0020,0.0000)
 Temp  = .00000  Inc-T= .00000  T-Err= 10.   T-wait=   0 min  HField=     0.0000
 Monitor=   25000  Prefac=   1  Type= NEUT  #pts =  21    Datafile: meshb023.bt9
 Fixed motors:   A1=  20.589  A2=  41.177  A5=  20.590  A6=  41.179
22:58:16: RSF: BUFOPQ20LC=.5140
22:58:16: RSF: RQ20
22:58:16: /home/NCNRWIN/bt9/ylem/BiFeO3film/Mar27_2011/meshb024.bt9  Mar 27 2011 22:58
 QBuffer 20:  meshb 40-PG-10-S-40 -PG-200  triple  axis L011711
 E-center =  0.0000  E-step =  0.0000     Analyzer fixed at  14.700 meV
 Q-center = ( 0.500, 0.500, 0.514)      Q-step = (0.0020,0.0020,0.0000)
 Temp  = .00000  Inc-T= .00000  T-Err= 10.   T-wait=   0 min  HField=     0.0000
 Monitor=   25000  Prefac=   1  Type= NEUT  #pts =  21    Datafile: meshb024.bt9
 Fixed motors:   A1=  20.589  A2=  41.177  A5=  20.590  A6=  41.179
23:05:00: RSF: BUFOPQ20LC=.5160
23:05:00: RSF: RQ20
23:05:00: /home/NCNRWIN/bt9/ylem/BiFeO3film/Mar27_2011/meshb025.bt9  Mar 27 2011 23:05
 QBuffer 20:  meshb 40-PG-10-S-40 -PG-200  triple  axis L011711
 E-center =  0.0000  E-step =  0.0000     Analyzer fixed at  14.700 meV
 Q-center = ( 0.500, 0.500, 0.516)      Q-step = (0.0020,0.0020,0.0000)
 Temp  = .00000  Inc-T= .00000  T-Err= 10.   T-wait=   0 min  HField=     0.0000
 Monitor=   25000  Prefac=   1  Type= NEUT  #pts =  21    Datafile: meshb025.bt9
 Fixed motors:   A1=  20.589  A2=  41.177  A5=  20.590  A6=  41.179
23:08:58:  **** ABORT during count ****
23:08:58:   Request aborted by Contrl_A
23:08:58:  Sequence terminated by control A
23:09:25: RQ20
23:09:25: /home/NCNRWIN/bt9/ylem/BiFeO3film/Mar27_2011/meshc001.bt9  Mar 27 2011 23:09
 QBuffer 20:  meshc 40-PG-10-S-40 -PG-200  triple  axis L011711
 E-center =  0.0000  E-step =  0.0000     Analyzer fixed at  14.700 meV
 Q-center = ( 0.485, 0.485,-0.500)      Q-step = (0.0020,0.0020,0.0000)
 Temp  = .00000  Inc-T= .00000  T-Err= 10.   T-wait=   0 min  HField=     0.0000
 Monitor=   25000  Prefac=   1  Type= NEUT  #pts =  21    Datafile: meshc001.bt9
 Fixed motors:   A1=  20.589  A2=  41.177  A5=  20.590  A6=  41.179
23:16:44: RQ20
23:16:44: /home/NCNRWIN/bt9/ylem/BiFeO3film/Mar27_2011/meshc002.bt9  Mar 27 2011 23:16
 QBuffer 20:  meshc 40-PG-10-S-40 -PG-200  triple  axis L011711
 E-center =  0.0000  E-step =  0.0000     Analyzer fixed at  14.700 meV
 Q-center = ( 0.485, 0.485,-0.488)      Q-step = (0.0020,0.0020,0.0000)
 Temp  = .00000  Inc-T= .00000  T-Err= 10.   T-wait=   0 min  HField=     0.0000
 Monitor=   25000  Prefac=   1  Type= NEUT  #pts =  21    Datafile: meshc002.bt9
 Fixed motors:   A1=  20.589  A2=  41.177  A5=  20.590  A6=  41.179
23:34:10: RQ20
23:34:10: /home/NCNRWIN/bt9/ylem/BiFeO3film/Mar27_2011/meshc003.bt9  Mar 27 2011 23:34
 QBuffer 20:  meshc 40-PG-10-S-40 -PG-200  triple  axis L011711
 E-center =  0.0000  E-step =  0.0000     Analyzer fixed at  14.700 meV
 Q-center = ( 0.485, 0.485,-0.504)      Q-step = (0.0020,0.0020,0.0000)
 Temp  = .00000  Inc-T= .00000  T-Err= 10.   T-wait=   0 min  HField=     0.0000
 Monitor=   25000  Prefac=   1  Type= NEUT  #pts =  21    Datafile: meshc003.bt9
 Fixed motors:   A1=  20.589  A2=  41.177  A5=  20.590  A6=  41.179
23:40:53: RQ20
23:40:53: /home/NCNRWIN/bt9/ylem/BiFeO3film/Mar27_2011/meshc004.bt9  Mar 27 2011 23:40
 QBuffer 20:  meshc 40-PG-10-S-40 -PG-200  triple  axis L011711
 E-center =  0.0000  E-step =  0.0000     Analyzer fixed at  14.700 meV
 Q-center = ( 0.485, 0.485,-0.492)      Q-step = (0.0020,0.0020,0.0000)
 Temp  = .00000  Inc-T= .00000  T-Err= 10.   T-wait=   0 min  HField=     0.0000
 Monitor=   25000  Prefac=   1  Type= NEUT  #pts =  21    Datafile: meshc004.bt9
 Fixed motors:   A1=  20.589  A2=  41.177  A5=  20.590  A6=  41.179
23:49:53: RQ20
23:49:53: /home/NCNRWIN/bt9/ylem/BiFeO3film/Mar27_2011/meshc005.bt9  Mar 27 2011 23:49
 QBuffer 20:  meshc 40-PG-10-S-40 -PG-200  triple  axis L011711
 E-center =  0.0000  E-step =  0.0000     Analyzer fixed at  14.700 meV
 Q-center = ( 0.485, 0.485,-0.502)      Q-step = (0.0020,0.0020,0.0000)
 Temp  = .00000  Inc-T= .00000  T-Err= 10.   T-wait=   0 min  HField=     0.0000
 Monitor=   25000  Prefac=   1  Type= NEUT  #pts =  21    Datafile: meshc005.bt9
 Fixed motors:   A1=  20.589  A2=  41.177  A5=  20.590  A6=  41.179
23:56:38: RQ20
23:56:38: /home/NCNRWIN/bt9/ylem/BiFeO3film/Mar27_2011/meshc006.bt9  Mar 27 2011 23:56
 QBuffer 20:  meshc 40-PG-10-S-40 -PG-200  triple  axis L011711
 E-center =  0.0000  E-step =  0.0000     Analyzer fixed at  14.700 meV
 Q-center = ( 0.485, 0.485,-0.506)      Q-step = (0.0020,0.0020,0.0000)
 Temp  = .00000  Inc-T= .00000  T-Err= 10.   T-wait=   0 min  HField=     0.0000
 Monitor=   25000  Prefac=   1  Type= NEUT  #pts =  21    Datafile: meshc006.bt9
 Fixed motors:   A1=  20.589  A2=  41.177  A5=  20.590  A6=  41.179
00:11:49: D25=0
00:13:31: D24=0
00:13:50: PA24
 Soft: A24=   0.000
 Hard: A24=   0.000
00:13:53: PA25
 Soft: A25=   0.000
 Hard: A25=   0.000
00:13:59: INIT24=180
00:14:01: PA24
 Soft: A24=   0.000
 Hard: A24=   0.000
00:14:06: PA7
 Soft: A07=   0.000
 Hard: A07=   0.000
00:14:11: INIT7=180
00:14:14: PA7
 Soft: A07= 180.000
 Hard: A07= 180.000
00:14:15: PA24
 Soft: A24= 180.000
 Hard: A24= 180.000
00:14:19: D24=0
00:29:22: D24=90
00:32:27: PA24
 Soft: A24=  90.000
 Hard: A24=  90.000
00:32:29: PA25
 Soft: A25=   0.000
 Hard: A25=   0.000
00:33:09: PA24
 Soft: A24=  90.000
 Hard: A24=  90.000
00:33:11: INIT24=0
00:33:11: PA24
 Soft: A24=  90.000
 Hard: A24=  90.000
00:33:16: INIT7=0
00:33:17: PA7
 Soft: A07=   0.000
 Hard: A07=   0.000
00:33:18: PA8
 Soft: A08=   0.000
 Hard: A08=   0.000
00:33:19: PA24
 Soft: A24=   0.000
 Hard: A24=   0.000
00:33:20: PA25
 Soft: A25=   0.000
 Hard: A25=   0.000
00:33:54: PA3
 Soft: A03= -20.005
 Hard: A03=  -3.555
00:33:58: SET3=-3.555
00:33:59: PA3
 Soft: A03=  -3.555
 Hard: A03=  -3.555
00:34:06: D25=90
00:35:46: D4=35.1257
00:35:59: D3=25
00:36:12:   Request aborted by Contrl_A
00:36:16: D3I-2
00:36:25: D3I1
00:36:30: FP3,2.5,.05,-1
 File created: fpx03011.bt9
 Find_peak:  Mar 28 2011 00:36
 Angle no =  3,  Range = [  13.990 ...  16.490 ],  Step =   0.050, Mon =      -1
 Peak found at   14.890  with an intensity of        602
  Fit Results:   BG =      0.659
             Height =    617.757
                Pos =     14.9074
              Width =      0.1514
 Driving to fitted peak position!
00:37:57: FP25,8,.5,-1
 File created: fpx25009.bt9
 Find_peak:  Mar 28 2011 00:37
 Angle no = 25,  Range = [  86.000 ...  94.000 ],  Step =   0.500, Mon =      -1
 Peak found at   87.500  with an intensity of        765
  Fit Results:   BG =   -147.567
             Height =    888.936
                Pos =     87.3290
              Width =      5.2996
 Driving to fitted peak position!
00:39:14: FP3,2,.05,-1
 File created: fpx03012.bt9
 Find_peak:  Mar 28 2011 00:39
 Angle no =  3,  Range = [  13.907 ...  15.907 ],  Step =   0.050, Mon =      -1
 Peak found at   14.957  with an intensity of       1338
  Fit Results:   BG =      1.008
             Height =   1211.882
                Pos =     14.8709
              Width =      0.1687
 Driving to fitted peak position!
00:40:44: PA4
 Soft: A04=  35.125
 Hard: A04=  35.184
00:40:45: PA3
 Soft: A03=  14.871
 Hard: A03=  14.871
00:40:46: PA25
 Soft: A25=  87.329
 Hard: A25=  87.329
00:40:46: PA24
 Soft: A24=   0.001
 Hard: A24=   0.001
00:41:15: D3=17.563
00:41:21: D25=-4
00:43:04: D24=45
00:43:41:   Request aborted by Contrl_A
00:43:49: FP24,3,.1,-1
 File created: fpx24007.bt9
 Find_peak:  Mar 28 2011 00:43
 Angle no = 24,  Range = [  35.093 ...  38.093 ],  Step =   0.100, Mon =      -1
 Peak found at   36.293  with an intensity of        383
  Fit Results:   BG =      0.777
             Height =    353.844
                Pos =     36.2885
              Width =      0.2107
 Driving to fitted peak position!
00:44:40: FP25,8,.5,-1
 File created: fpx25010.bt9
 Find_peak:  Mar 28 2011 00:44
 Angle no = 25,  Range = [  -8.000 ...   0.000 ],  Step =   0.500, Mon =      -1
 Peak found at   -1.500  with an intensity of        819
  Fit Results:   BG =     -1.904
             Height =    947.906
                Pos =     -1.5370
              Width =      3.4416
 Driving to fitted peak position!
00:46:57: FP24,2,.05,-1
 File created: fpx24008.bt9
 Find_peak:  Mar 28 2011 00:46
 Angle no = 24,  Range = [  35.288 ...  37.288 ],  Step =   0.050, Mon =      -1
 Peak found at   36.288  with an intensity of        855
  Fit Results:   BG =      0.963
             Height =    802.594
                Pos =     36.2718
              Width =      0.2186
 Driving to fitted peak position!
00:48:09: PA4
 Soft: A04=  35.125
 Hard: A04=  35.184
00:48:09: PA3
 Soft: A03=  17.563
 Hard: A03=  17.563
00:48:10: PA25
 Soft: A25=  -1.537
 Hard: A25=  -1.537
00:48:10: PA24
 Soft: A24=  36.272
 Hard: A24=  36.272
00:48:53: D4=63.02
00:49:26: D3=84
00:50:12: D25=26.95
00:50:46: D24=-8.7
00:51:33: FP3,3,.1,-1
 File created: fpx03013.bt9
 Find_peak:  Mar 28 2011 00:51
 Angle no =  3,  Range = [  82.500 ...  85.500 ],  Step =   0.100, Mon =      -1
 No peak found   ===>  driving to start position!
00:53:25: PA4
 Soft: A04=  63.020
 Hard: A04=  63.078
00:53:27: PA3
 Soft: A03=  84.000
 Hard: A03=  84.000
00:53:36: PA25
 Soft: A25=  26.950
 Hard: A25=  26.950
00:53:44: PA24
 Soft: A24=  -8.700
 Hard: A24=  -8.700
00:53:53: D25=86.95
00:55:02: FP3,3,.1,-1
 File created: fpx03014.bt9
 Find_peak:  Mar 28 2011 00:55
 Angle no =  3,  Range = [  82.500 ...  85.500 ],  Step =   0.100, Mon =      -1
 Peak found at   83.900  with an intensity of       1563
  Fit Results:   BG =      0.710
             Height =   1500.028
                Pos =     83.9489
              Width =      0.2523
 Driving to fitted peak position!
00:56:03: FP25,8,.5,-1
 File created: fpx25011.bt9
 Find_peak:  Mar 28 2011 00:56
 Angle no = 25,  Range = [  82.950 ...  90.950 ],  Step =   0.500, Mon =      -1
 Peak found at   87.450  with an intensity of       1720
  Fit Results:   BG =    -40.025
             Height =   1891.205
                Pos =     87.5532
              Width =      3.8565
 Driving to fitted peak position!
00:57:43: FP24,4,.25,-1
 File created: fpx24009.bt9
 Find_peak:  Mar 28 2011 00:57
 Angle no = 24,  Range = [ -10.699 ...  -6.699 ],  Step =   0.250, Mon =      -1
 Peak found at   -8.949  with an intensity of       1721
  Fit Results:   BG =   -776.193
             Height =   2504.433
                Pos =     -8.8537
              Width =      3.6891
 Driving to fitted peak position!
00:58:35: FP3,2,.05,-1
 File created: fpx03015.bt9
 Find_peak:  Mar 28 2011 00:58
 Angle no =  3,  Range = [  82.949 ...  84.949 ],  Step =   0.050, Mon =      -1
 Peak found at   83.899  with an intensity of       1707
  Fit Results:   BG =      1.069
             Height =   1605.070
                Pos =     83.9469
              Width =      0.2488
 Driving to fitted peak position!
00:59:59: DRQ1
 QBuffer  1:  lsplit 40-PG-10-S-PG-80 two axis mode
 Above angles did not exceed limits.
01:00:01: PA3
 Soft: A03=  83.947
 Hard: A03=  83.947
01:00:05: SET3=66.772
01:00:05: PA3
 Soft: A03=  66.772
 Hard: A03=  83.947
01:00:31: HOWLONG Q20
01:00:31: Q 20:       6 Mins.  Total=   0.1 Hrs.    T-    Motor Fixd
01:00:41: RQ20
01:00:41: /home/NCNRWIN/bt9/ylem/BiFeO3film/Mar27_2011/meshd001.bt9  Mar 28 2011 01:00
 QBuffer 20:  meshd 40-PG-10-S-40 -PG-200  triple  axis L011711
 E-center =  0.0000  E-step =  0.0000     Analyzer fixed at  14.700 meV
 Q-center = ( 0.485, 0.485, 0.500)      Q-step = (0.0020,0.0020,0.0000)
 Temp  = .00000  Inc-T= .00000  T-Err= 10.   T-wait=   0 min  HField=     0.0000
 Monitor=   25000  Prefac=   1  Type= NEUT  #pts =  21    Datafile: meshd001.bt9
 Fixed motors:   A1=  20.589  A2=  41.177  A5=  20.590  A6=  41.179
01:08:01: RQ20
01:08:01: /home/NCNRWIN/bt9/ylem/BiFeO3film/Mar27_2011/meshd002.bt9  Mar 28 2011 01:08
 QBuffer 20:  meshd 40-PG-10-S-40 -PG-200  triple  axis L011711
 E-center =  0.0000  E-step =  0.0000     Analyzer fixed at  14.700 meV
 Q-center = ( 0.485, 0.485, 0.502)      Q-step = (0.0020,0.0020,0.0000)
 Temp  = .00000  Inc-T= .00000  T-Err= 10.   T-wait=   0 min  HField=     0.0000
 Monitor=   25000  Prefac=   1  Type= NEUT  #pts =  21    Datafile: meshd002.bt9
 Fixed motors:   A1=  20.589  A2=  41.177  A5=  20.590  A6=  41.179
01:14:49: RQ20
01:14:49: /home/NCNRWIN/bt9/ylem/BiFeO3film/Mar27_2011/meshd003.bt9  Mar 28 2011 01:14
 QBuffer 20:  meshd 40-PG-10-S-40 -PG-200  triple  axis L011711
 E-center =  0.0000  E-step =  0.0000     Analyzer fixed at  14.700 meV
 Q-center = ( 0.485, 0.485, 0.496)      Q-step = (0.0020,0.0020,0.0000)
 Temp  = .00000  Inc-T= .00000  T-Err= 10.   T-wait=   0 min  HField=     0.0000
